Repository: tannerpolley/prommis

# Lithium solvent-extraction tutorials

Two notebooks that build lithium solvent-extraction flowsheets with IDAES and PrOMMiS, closing every stage with
ePC-SAFT phase and chemical equilibrium from the [epcsaft](https://github.com/tannerpolley/epcsaft) Engine:

- `lithium_solvent_comparison.ipynb`: a three-stage countercurrent extraction of softened Smackover MS-2 brine,
  comparing four solvent systems, with the Engine's derivatives shown inside the model and a design optimization.
- `lithium_produced_water_process.ipynb`: a whole process from raw produced water to lithium carbonate (softening,
  extraction, scrub, strip, acid recovery, carbonation and operating cost) for two waters.

Each notebook checks every number it reproduces against the retained results of the Lithium_Extraction project and
stops with an error if one is outside its limit.

## Run

```sh
cd docs/tutorials/lithium_extraction
jupyter lab
```

Open a notebook and choose *Run All*. The solvent comparison takes about a minute and the produced-water process a
few minutes.

## What is in this folder

- `tutorial_tools/`: the helper functions the notebooks call.
- `lithium_extraction/` and `analyses/`: the parts of the Lithium_Extraction project's model code that the notebooks
  import, under their original module names.
- `data/` and the `inputs/` and `results/` folders under `analyses/`: the source data, fitted parameters and retained
  results that the code reads and the checks compare against.

The notebooks were checked on epcsaft 1.2.0 (Engine commit `4cb87490`); another Engine version is refused.

File: docs/tutorials/lithium_extraction/data/reference/thermodynamics/reaktoro_li2co3_pitzer_extension.dat
# Li2CO3 PHREEQC/Pitzer extension for the Rezaee pretreated liquor basis.
# Insert this block before the first END in embedded pitzer.dat before loading it
# with Reaktoro PhreeqcDatabase.fromContents(...).
#
# Provenance:
# - Li+-CO3-2 Pitzer beta/Cphi parameters and Na/Li/Cl/CO3 theta/psi
#   values are from Cheng, Li, and Cheng (2013), J. Chem. Thermodynamics
#   67, 74-82, DOI: 10.1016/j.jct.2013.07.024.
# - The phase log_k is a 25 C screening value derived from Cheng et al.
#   pure-water Li2CO3 solubility. It is retained with the published
#   dissolution enthalpy reported by Ge, Wang, and Wang (2025), Molecules
#   30, 3617, DOI: 10.3390/molecules30173617.
# - Ge et al. (2025) supplies the Na2CO3-NaCl mother-liquor solubility
#   rows used for the generated first-payload chemistry table.

PHASES
Li2CO3
    Li2CO3 = 2 Li+ + CO3-2
    log_k -1.680
    delta_h -4.3 kJ

PITZER
-B0
    Li+    CO3-2    0.421037    2.642263    0    -0.00868
-B1
    Li+    CO3-2   -0.78283    51.96328    0    -0.19517
-C0
    Li+    CO3-2   -0.10123    0    0    0
-THETA
    Na+    Li+      0.02016
    Cl-    CO3-2   -0.02
-PSI
    Na+    Li+    Cl-      -0.007416
    Na+    Li+    CO3-2    0.202563
    Cl-    CO3-2  Na+      0.03
    Cl-    CO3-2  Li+      0.135066
